Repository: shumsularefin/Plot-bhai

<div align="center">

# Plot Bhai

**Analyse materials characterisation data step by step, and get figures, tables and methods text
ready for your paper.**

XRD · Rietveld · UV-Vis · FTIR · TGA / DSC · Particle size from SEM / TEM
<picture>
  <source media="(prefers-color-scheme: dark)" srcset=".github/assets/xrd-dark.png" />
</picture>

</div>

---

## Why Plot Bhai?

- 🧭 **A wizard, not a manual.** Every tool is a short sequence of steps with one main action each,
  clear Back and Next, and a "What is this?" note on every technical term.
- 🔒 **Your data stays on your device.** All processing runs in your browser. No accounts, no
  uploads, no analytics, no third-party scripts or fonts.
- 📄 **Publication ready.** SVG, PNG at 300 / 600 dpi and PDF figures at journal column widths,
  CSV for every table, and a "Methods text" paragraph written from the settings you actually used.
- ✅ **Validated three ways.** Every numerical method is checked against synthetic data with a known
  answer, against independent programs (GSAS-II, pymatgen, SciPy, lmfit, ImageJ and others) and with
  round-trip checks. The full record is public on the [validation page](https://plot-bhai.web.app/#/validation).
- ⚠️ **Honest about limits.** Estimates are labelled as estimates, and warnings appear in plain
  language where the problem happens.
- 💾 **Never lose your work.** Sessions are saved in the browser, every step has undo and reset,
  and a session file can be exported and reopened later. Tools work offline once opened.

## Tools

| Tool                    | What it does                                                                                                                                                                                                                                                                              |
| ----------------------- | ----------------------------------------------------------------------------------------------------------------------------------------------------------------------------------------------------------------------------------------------------------------------------------------- |
| **XRD**                 | Import common instrument formats, clean the pattern, match reference phases from the open Crystallography Open Database, view the crystal structure in 3D, index an unknown pattern, fit peaks, correct for the instrument, and work out crystallite size, strain and lattice parameters. |
| **Rietveld refinement** | Optional, inside the XRD tool: cell, phase fractions, profile, size and microstrain, preferred orientation, Le Bail mode and, under Advanced, atom positions, occupancies and displacement parameters. Exports a GSAS-II starting set to check or continue the refinement.                |
| **UV-Vis**              | Absorbance, transmittance and reflectance spectra, Tauc band gap, concentration and kinetics, plasmon bands and thin films.                                                                                                                                                               |
| **FTIR**                | Baseline and smoothing, peak picking, band fitting, peak tables and ranked functional group suggestions.                                                                                                                                                                                  |
| **TGA and DSC**         | Mass loss steps with DTG, onset / peak / endset temperatures, T5, T10 and T50, enthalpy, glass transition, ranked event suggestions, a calcination starting point and multi-rate activation energy.                                                                                       |
| **Particle size**       | Set the scale bar on an SEM or TEM image, detect or draw particles, and build a size distribution with statistics.                                                                                                                                                                        |
| **Sample report**       | Combine the XRD, FTIR, UV-Vis and thermal results for one sample into a single summary with one methods section.                                                                                                                                                                          |

Size and strain methods: Scherrer, Monshi–Scherrer, Williamson–Hall (UDM, USDM, UDEDM), size–strain
plot and Halder–Wagner, plus dislocation density, texture coefficient and crystallinity index.

## Screenshots

<table>
  <tr>
    <td width="50%"><img src=".github/assets/home-light.png" alt="Home page with the list of tools" /><br /><sub><b>Home:</b> choose a tool, or try it with example data.</sub></td>
    <td width="50%"><img src=".github/assets/uvvis.png" alt="UV-Vis Tauc plot with a fitted band gap" /><br /><sub><b>UV-Vis:</b> Tauc plot with an adjustable edge region.</sub></td>
  </tr>
  <tr>

File: data/polymers/a-amylose.cif
# Transcribed by hand from Tables 1 and 2 of the paper below (HAL open-access author copy,
# hal-00353934). Not a COD entry. No hydrogen atoms in the published model; OW1 and OW2 are water.
data_A_amylose
_publ_section_title
'Crystal Structure of A-amylose: A Revisit from Synchrotron Microdiffraction Analysis of Single Crystals'
_publ_author_name 'Popov, D.; Buleon, A.; Burghammer, M.; Chanzy, H.; Montesanti, N.; Putaux, J.-L.; Potocki-Veronese, G.; Riekel, C.'
_journal_name_full 'Macromolecules'
_journal_volume 42
_journal_page_first 1167
_journal_year 2009
_journal_paper_doi 10.1021/ma801789j
_chemical_name_common 'A-amylose (A-type starch crystal)'
_chemical_formula_sum 'C6 H10 O5 + 0.67 H2O'
_cell_length_a 20.83
_cell_length_b 11.45
_cell_length_c 10.58
_cell_angle_alpha 90
_cell_angle_beta 90
_cell_angle_gamma 122.0
_symmetry_space_group_name_H-M 'B 1 1 2'
_space_group_IT_number 5
loop_
_symmetry_equiv_pos_as_xyz
x,y,z
-x,-y,z
x+1/2,y,z+1/2
-x+1/2,-y,z+1/2
loop_
_atom_site_label
_atom_site_type_symbol
_atom_site_fract_x
_atom_site_fract_y
_atom_site_fract_z
_atom_site_U_iso_or_equiv
O1 O 0.0995 0.272 0.673 0.124
O2 O 0.2542 0.413 0.626 0.129
O3 O 0.2940 0.304 0.838 0.108
O5 O 0.1216 0.381 0.867 0.131
O6 O 0.114 0.357 1.136 0.179
C1 C 0.1498 0.391 0.743 0.082
C2 C 0.2259 0.406 0.750 0.116
C3 C 0.2238 0.292 0.822 0.117
C4 C 0.1853 0.270 0.951 0.100
C5 C 0.1112 0.264 0.929 0.094
C6 C 0.069 0.247 1.053 0.17
O11 O -0.0710 0.122 0.343 0.142
O21 O 0.0220 0.401 0.299 0.154
O31 O 0.1355 0.473 0.489 0.25
O51 O -0.0884 0.168 0.553 0.111
O61 O -0.070 0.183 0.811 0.184
C11 C -0.0718 0.218 0.427 0.113
C21 C 0.0060 0.3470 0.421 0.20
C31 C 0.0692 0.338 0.480 0.159
C41 C 0.0437 0.285 0.616 0.14
C51 C -0.0328 0.148 0.608 0.135
C61 C -0.0625 0.086 0.739 0.25
O12 O -0.1670 -0.142 0.0000 0.126
O22 O -0.2071 0.047 -0.041 0.137
O32 O -0.1354 0.223 0.167 0.099
O52 O -0.2224 -0.195 0.198 0.112
O62 O -0.2232 -0.183 0.464 0.149
C12 C -0.224 -0.147 0.077 0.18
C22 C -0.2154 -0.008 0.081 0.103
C32 C -0.1441 0.095 0.156 0.092
C42 C -0.1434 0.034 0.284 0.113
C52 C -0.1557 -0.107 0.267 0.118
C62 C -0.164 -0.176 0.396 0.15
OW1 O -0.074 0.429 0.992 0.203
OW2 O -0.121 0.350 0.750 0.25

File: data/polymers/cellulose-ii.cif
# Transcribed by hand from Table 2 of the paper below (fractional coordinates and Uiso).
# Not a COD entry. Hydrogen positions are the riding positions printed in the table.
data_cellulose_II_mercerized_ramie
_publ_section_title
'X-ray Structure of Mercerized Cellulose II at 1 Angstrom Resolution'
_publ_author_name 'Langan, P.; Nishiyama, Y.; Chanzy, H.'
_journal_name_full 'Biomacromolecules'
_journal_volume 2
_journal_page_first 410
_journal_year 2001
_journal_coden_ASTM ?
_journal_paper_doi 10.1021/bm005612q
_chemical_name_common 'Cellulose II (mercerized ramie)'
_chemical_formula_sum 'C6 H10 O5'
_cell_length_a 8.10
_cell_length_b 9.03
_cell_length_c 10.31
_cell_angle_alpha 90
_cell_angle_beta 90
_cell_angle_gamma 117.10
_symmetry_space_group_name_H-M 'P 1 1 21'
_space_group_IT_number 4
loop_
_symmetry_equiv_pos_as_xyz
x,y,z
-x,-y,z+1/2
loop_
_atom_site_label
_atom_site_type_symbol
_atom_site_fract_x
_atom_site_fract_y
_atom_site_fract_z
_atom_site_U_iso_or_equiv
C1o C -0.043 0.007 0.381 0.06
H1o H -0.1257 -0.1115 0.3924 0.072
C2o C -0.125 0.086 0.286 0.05
H2o H -0.0411 0.2049 0.2764 0.056
C3o C -0.151 -0.003 0.156 0.05
H3o H -0.2396 -0.1205 0.1677 0.066
O2o O -0.299 0.062 0.334 0.029
C4o C 0.034 0.008 0.112 0.05
H4o H 0.1198 0.1243 0.0929 0.055
O3o O -0.224 0.069 0.066 0.06
C5o C 0.118 -0.057 0.216 0.04
H5o H 0.0297 -0.1731 0.2320 0.046
O1o O 0.011 -0.091 -0.001 0.038
O5o O 0.133 0.034 0.333 0.047
C6o C 0.298 -0.053 0.183 0.07
H6oA H 0.2935 -0.0928 0.0947 0.083
H6oB H 0.3960 0.0603 0.1874 0.083
O6o O 0.337 -0.155 0.270 0.08
C1c C 0.468 0.522 -0.150 0.04
H1c H 0.5652 0.6374 -0.1577 0.049
C2c C 0.318 0.506 -0.054 0.028
H2c H 0.2243 0.3886 -0.0506 0.034
C3c C 0.398 0.559 0.082 0.04
H3c H 0.4800 0.6792 0.0821 0.052
O2c O 0.230 0.603 -0.092 0.038
C4c C 0.509 0.468 0.119 0.030
H4c H 0.4232 0.3516 0.1370 0.036
O3c O 0.250 0.523 0.170 0.05
C5c C 0.640 0.474 0.011 0.034
H5c H 0.7246 0.5920 -0.0036 0.040
O1c O 0.621 0.539 0.232 0.034
O5c O 0.541 0.413 -0.108 0.050
C6c C 0.757 0.392 0.037 0.06
H6cA H 0.8256 0.4356 0.1166 0.075
H6cB H 0.6794 0.2739 0.0479 0.075
O6c O 0.886 0.418 -0.067 0.10

File: data/polymers/cellulose-iii-i.cif
# Transcribed by hand from Tables 1 and 2 of the paper below. Not a COD entry.
# The paper gives no displacement parameters, so none are listed (U = 0 in the calculation).
# oH2, oH3 and oH6 are the hydroxyl hydrogen positions (deuterons D2, D3, D6 in the paper).
data_cellulose_IIII
_publ_section_title
'Cellulose IIII Crystal Structure and Hydrogen Bonding by Synchrotron X-ray and Neutron Fiber Diffraction'
_publ_author_name 'Wada, M.; Chanzy, H.; Nishiyama, Y.; Langan, P.'
_journal_name_full 'Macromolecules'
_journal_volume 37
_journal_page_first 8548
_journal_year 2004
_journal_paper_doi 10.1021/ma0485585
_chemical_name_common 'Cellulose IIII (ammonia-treated cellulose I)'
_chemical_formula_sum 'C6 H10 O5'
_cell_length_a 4.450
_cell_length_b 7.850
_cell_length_c 10.310
_cell_angle_alpha 90
_cell_angle_beta 90
_cell_angle_gamma 105.10
_symmetry_space_group_name_H-M 'P 1 1 21'
_space_group_IT_number 4
loop_
_symmetry_equiv_pos_as_xyz
x,y,z
-x,-y,z+1/2
loop_
_atom_site_label
_atom_site_type_symbol
_atom_site_fract_x
_atom_site_fract_y
_atom_site_fract_z
C1 C 0.050961 0.057262 0.380527
C2 C 0.191389 0.196135 0.287129
C3 C 0.047193 0.160362 0.153425
C4 C 0.009263 -0.031267 0.112801
C5 C -0.148745 -0.157932 0.218384
C6 C -0.176129 -0.348168 0.188882
O2 O 0.181636 0.366971 0.331722
O3 O 0.242720 0.281823 0.066537
O4 O -0.191038 -0.076143 0.000711
O5 O 0.038639 -0.114787 0.333349
O6 O -0.238242 -0.451795 0.303957
H1 H -0.164524 0.062564 0.393673
H2 H 0.411219 0.197152 0.278760
H3 H -0.158495 0.183912 0.154995
H4 H 0.213656 -0.050262 0.093348
H5 H -0.356184 -0.141547 0.235149
H6A H -0.342927 -0.390800 0.126975
H6B H 0.016046 -0.359921 0.150091
oH2 H 0.40 0.442 0.33
oH3 H 0.15 0.27 -0.020
oH6 H -0.12 -0.54 0.30

File: data/polymers/chitosan.cif
# Copied from the authors' CIF in the supporting information (bip22818-sup-0001-suppinfo1) of the
# paper below; atom rows, cell and symmetry unchanged, standard uncertainties dropped, refinement
# and geometry loops left out. The amine hydrogens are not in the authors' file. Fibre data,
# R(gt) 0.128 for 154 reflections. Not a COD entry.
data_chitosan_anhydrous
_publ_section_title 'X-ray crystal structure of anhydrous chitosan at atomic resolution'
_publ_author_name 'Naito, P.-K.; Ogawa, Y.; Sawada, D.; Nishiyama, Y.; Iwata, T.; Wada, M.'
_journal_name_full 'Biopolymers'
_journal_volume 105
_journal_page_first 361
_journal_year 2016
_journal_paper_doi 10.1002/bip.22818
_chemical_name_common 'Chitosan, anhydrous'
_chemical_formula_sum 'C6 H11 N O4'
_cell_length_a 8.129
_cell_length_b 8.347
_cell_length_c 10.311
_cell_angle_alpha 90
_cell_angle_beta 90
_cell_angle_gamma 90
_symmetry_space_group_name_H-M 'P 21 21 21'
_space_group_IT_number 19
loop_
_symmetry_equiv_pos_as_xyz
x,y,z
x+1/2,-y+1/2,-z
-x+1/2,-y,z+1/2
-x,y+1/2,-z+1/2
loop_
_atom_site_label
_atom_site_type_symbol
_atom_site_fract_x
_atom_site_fract_y
_atom_site_fract_z
_atom_site_U_iso_or_equiv
C1 C 0.191 0.009 0.504 0.098
H1 H 0.1554 -0.1025 0.5105 0.118
C2 C 0.088 0.100 0.404 0.088
H2 H 0.1338 0.2086 0.4005 0.106
C3 C 0.116 0.027 0.269 0.099
H3 H 0.0682 -0.0803 0.2657 0.119
C4 C 0.296 0.018 0.233 0.097
H4 H 0.3390 0.1246 0.2134 0.116
C5 C 0.394 -0.057 0.342 0.110
H5 H 0.3646 -0.1701 0.3494 0.132
C6 C 0.576 -0.043 0.318 0.131
H6A H 0.6040 -0.0962 0.2372 0.157
H6B H 0.6071 0.0689 0.3108 0.157
O1 O 0.185 0.086 0.6244 0.112
O3 O 0.031 0.128 0.182 0.114
O5 O 0.360 0.020 0.4634 0.104
O6 O 0.660 -0.116 0.423 0.113
N2 N -0.085 0.118 0.441 0.108

File: data/polymers/nylon6-alpha.cif
# Transcribed from Table II of the paper below (one monomer of each of the four chains A-D; the
# second monomer of each chain comes from the 2-fold screw axis along b, space group P21 as stated
# in the paper). Bars over numbers in the scan (negative values) checked on the page image.
# This is the paper's simplified 1955 model (all chain angles 112 deg, idealised amide), so some
# bond lengths are rough (C=O 1.15 A in chain A, amide C-C 1.19 A in chains B and D): peak
# positions are reliable, relative intensities only approximate.
# Hydrogen atoms and displacement parameters are not listed in the paper. Not a COD entry.
# Molecule B, carbonyl O: z printed as -0.027 (molecules A, C, D use -0.007, 0.473, 0.473); kept as printed.
data_nylon6_alpha
_publ_section_title
'The Crystal Structure of Polycaproamide: Nylon 6'
_publ_author_name 'Holmes, D. R.; Bunn, C. W.; Smith, D. J.'
_journal_name_full 'Journal of Polymer Science'
_journal_volume 17
_journal_page_first 159
_journal_year 1955
_journal_paper_doi 10.1002/pol.1955.120178401
_chemical_name_common 'Nylon 6 (polycaproamide), alpha form'
_chemical_formula_sum 'C6 H11 N O'
_cell_length_a 9.56
_cell_length_b 17.24
_cell_length_c 8.01
_cell_angle_alpha 90
_cell_angle_beta 67.5
_cell_angle_gamma 90
_symmetry_space_group_name_H-M 'P 1 21 1'
_space_group_IT_number 4
loop_
_symmetry_equiv_pos_as_xyz
x,y,z
-x,y+1/2,-z
loop_
_atom_site_label
_atom_site_type_symbol
_atom_site_fract_x
_atom_site_fract_y
_atom_site_fract_z
NA N 0.037 0.285 0.006
C0A C -0.04 0.219 -0.007
OA O -0.16 0.219 -0.007
C1A C 0.044 0.146 0.007
C2A C -0.04 0.073 -0.007
C3A C 0.044 0 0.007
C4A C -0.04 -0.073 -0.007
C5A C 0.044 -0.146 0.007
NB N 0.537 0.219 0.006
C0B C 0.46 0.285 -0.007
OB O 0.34 0.285 -0.027
C1B C 0.544 0.146 0.007
C2B C 0.46 0.073 -0.007
C3B C 0.544 0 0.007
C4B C 0.46 -0.073 -0.007
C5B C 0.544 -0.146 0.007
NC N 0.037 0.499 0.506
C0C C -0.04 0.433 0.493
OC O -0.16 0.433 0.473
C1C C 0.044 0.36 0.507
C2C C -0.04 0.287 0.493
C3C C 0.044 0.214 0.507
C4C C -0.04 0.141 0.493
C5C C 0.044 0.068 0.507
ND N 0.537 0.433 0.506
C0D C 0.46 0.499 0.493
OD O 0.34 0.499 0.473
C1D C 0.544 0.36 0.507
C2D C 0.46 0.287 0.493
C3D C 0.544 0.214 0.507
C4D C 0.46 0.141 0.493
C5D C 0.544 0.068 0.507

File: data/polymers/pcl.cif
# Transcribed from Table I of the paper below (model 5a; checked on the page image). Symmetry
# operators as listed under Table IV of the paper. Hydrogen atoms were included in the paper's
# calculation at assumed positions but are not listed, so they are absent here. Not a COD entry.
data_PCL
_publ_section_title
'Structural Studies of Polyesters. III. Crystal Structure of Poly-epsilon-caprolactone'
_publ_author_name 'Chatani, Y.; Okita, Y.; Tadokoro, H.; Yamashita, Y.'
_journal_name_full 'Polymer Journal'
_journal_volume 1
_journal_page_first 555
_journal_year 1970
_journal_paper_doi 10.1295/polymj.1.555
_chemical_name_common 'Poly(epsilon-caprolactone), PCL'
_chemical_formula_sum 'C6 H10 O2'
_cell_length_a 7.47
_cell_length_b 4.98
_cell_length_c 17.05
_cell_angle_alpha 90
_cell_angle_beta 90
_cell_angle_gamma 90
_symmetry_space_group_name_H-M 'P 21 21 21'
_space_group_IT_number 19
loop_
_symmetry_equiv_pos_as_xyz
x,y,z
-x+1/2,-y,z+1/2
x+1/2,-y+1/2,-z
-x,y+1/2,-z+1/2
loop_
_atom_site_label
_atom_site_type_symbol
_atom_site_fract_x
_atom_site_fract_y
_atom_site_fract_z
_atom_site_B_iso_or_equiv
C1 C 0.721 0.566 0.366 8.0
C2 C 0.732 0.615 0.228 8.0
C3 C 0.810 0.471 0.156 8.0
C4 C 0.733 0.604 0.082 8.0
C5 C 0.813 0.459 0.011 8.0
C6 C 0.761 0.408 0.437 8.0
O1 O 0.621 0.755 0.366 15.0
O2 O 0.786 0.481 0.298 8.0

File: data/polymers/peo.cif
# Transcribed from Table II of the paper below (fractional coordinates, P21/a, b unique).
# Checked against the page image. No displacement parameters are listed. Not a COD entry.
data_PEO
_publ_section_title
'Structural Studies of Polyethers, (-(CH2)m-O-)n. X. Crystal Structure of Poly(ethylene oxide)'
_publ_author_name 'Takahashi, Y.; Tadokoro, H.'
_journal_name_full 'Macromolecules'
_journal_volume 6
_journal_page_first 672
_journal_year 1973
_journal_paper_doi 10.1021/ma60035a005
_chemical_name_common 'Poly(ethylene oxide) / PEG, crystalline (7/2 helix)'
_chemical_formula_sum 'C2 H4 O'
_cell_length_a 8.05
_cell_length_b 13.04
_cell_length_c 19.48
_cell_angle_alpha 90
_cell_angle_beta 125.4
_cell_angle_gamma 90
_symmetry_space_group_name_H-M 'P 1 21/a 1'
_space_group_IT_number 14
loop_
_symmetry_equiv_pos_as_xyz
x,y,z
-x+1/2,y+1/2,-z
-x,-y,-z
x+1/2,-y+1/2,z
loop_
_atom_site_label
_atom_site_type_symbol
_atom_site_fract_x
_atom_site_fract_y
_atom_site_fract_z
O1 O 0.064 0.366 -0.042
C1 C -0.070 0.313 -0.028
C2 C 0.055 0.250 0.053
O2 O 0.194 0.315 0.123
C3 C 0.345 0.257 0.195
C4 C 0.469 0.329 0.272
O3 O 0.343 0.367 0.296
C5 C 0.449 0.438 0.364
C6 C 0.302 0.485 0.382
O4 O 0.254 0.412 0.423
C7 C 0.063 0.433 0.409
C8 C 0.025 0.355 0.458
O5 O 0.201 0.347 0.543
C9 C 0.172 0.275 0.591
C10 C 0.340 0.289 0.685
O6 O 0.274 0.359 0.722
C11 C 0.433 0.382 0.807
C12 C 0.355 0.457 0.843
O7 O 0.188 0.413 0.840
C13 C 0.105 0.481 0.870
C14 C -0.045 0.423 0.881
H1 H -0.162 0.369 -0.023
H2 H -0.169 0.263 -0.081
H3 H -0.048 0.214 0.065
H4 H 0.140 0.191 0.046
H5 H 0.270 0.199 0.209
H6 H 0.446 0.220 0.183
H7 H 0.596 0.287 0.324
H8 H 0.526 0.393 0.256
H9 H 0.571 0.398 0.420
H10 H 0.514 0.499 0.348
H11 H 0.373 0.552 0.422
H12 H 0.162 0.508 0.322
H13 H 0.066 0.510 0.431
H14 H -0.058 0.427 0.342
H15 H -0.105 0.380 0.457
H16 H -0.008 0.280 0.428
H17 H 0.024 0.288 0.579
H18 H 0.179 0.198 0.572
H19 H 0.374 0.215 0.717
H20 H 0.477 0.319 0.694
H21 H 0.484 0.312 0.844
H22 H 0.561 0.417 0.810
H23 H 0.477 0.475 0.909
H24 H 0.304 0.528 0.806
H25 H 0.228 0.512 0.931
H26 H 0.026 0.543 0.825
H27 H -0.138 0.371 0.828
H28 H -0.144 0.478 0.883

File: data/polymers/pet.cif
# Transcribed from Table 1 of the paper below (checked on the page image). One chemical unit per
# cell on a centre of symmetry (space group P-1). No hydrogen atoms or displacement parameters
# are listed in the paper. Not a COD entry.
data_PET
_publ_section_title
'The crystal structure of polyethylene terephthalate'
_publ_author_name 'Daubeny, R. de P.; Bunn, C. W.; Brown, C. J.'
_journal_name_full 'Proceedings of the Royal Society of London. Series A'
_journal_volume 226
_journal_page_first 531
_journal_year 1954
_journal_paper_doi 10.1098/rspa.1954.0273
_chemical_name_common 'Poly(ethylene terephthalate), PET'
_chemical_formula_sum 'C10 H8 O4'
_cell_length_a 4.56
_cell_length_b 5.94
_cell_length_c 10.75
_cell_angle_alpha 98.5
_cell_angle_beta 118
_cell_angle_gamma 112
_symmetry_space_group_name_H-M 'P -1'
_space_group_IT_number 2
loop_
_symmetry_equiv_pos_as_xyz
x,y,z
-x,-y,-z
loop_
_atom_site_label
_atom_site_type_symbol
_atom_site_fract_x
_atom_site_fract_y
_atom_site_fract_z
C1 C 0.000 -0.078 0.371
C2 C 0.000 -0.181 0.237
C3 C 0.100 0.170 0.438
C4 C -0.117 -0.257 0.433
C5 C 0.045 -0.085 0.040
O6 O -0.098 -0.415 0.170
O7 O 0.052 0 0.175

File: data/polymers/phb.cif
# Transcribed from Table 1 of the paper below (checked against the page image). Not a COD entry.
# The hydrogen positions are the paper's assumed (calculated) values.
data_PHB
_publ_section_title
'Structural studies of polyesters: 5. Molecular and crystal structures of optically active and racemic poly(beta-hydroxybutyrate)'
_publ_author_name 'Yokouchi, M.; Chatani, Y.; Tadokoro, H.; Teranishi, K.; Tani, H.'
_journal_name_full 'Polymer'
_journal_volume 14
_journal_page_first 267
_journal_year 1973
_journal_paper_doi 10.1016/0032-3861(73)90087-6
_chemical_name_common 'Poly(3-hydroxybutyrate), PHB, alpha form'
_chemical_formula_sum 'C4 H6 O2'
_cell_length_a 5.76
_cell_length_b 13.20
_cell_length_c 5.96
_cell_angle_alpha 90
_cell_angle_beta 90
_cell_angle_gamma 90
_symmetry_space_group_name_H-M 'P 21 21 21'
_space_group_IT_number 19
loop_
_symmetry_equiv_pos_as_xyz
x,y,z
-x+1/2,-y,z+1/2
-x,y+1/2,-z+1/2
x+1/2,-y+1/2,-z
loop_
_atom_site_label
_atom_site_type_symbol
_atom_site_fract_x
_atom_site_fract_y
_atom_site_fract_z
_atom_site_B_iso_or_equiv
CI C 0.437 -0.068 0.217 4.7
CII C 0.318 -0.139 0.389 3.3
CIII C 0.143 -0.077 0.513 5.1
CIV C 0.587 -0.140 0.052 7.1
OI O 0.232 0.017 0.585 5.1
OII O -0.057 -0.105 0.558 5.7
HI H 0.557 -0.020 0.294 10.0
HII1 H 0.447 -0.171 0.499 10.0
HII2 H 0.226 -0.200 0.301 10.0
HIV1 H 0.667 -0.092 -0.076 12.0
HIV2 H 0.464 -0.192 -0.036 12.0
HIV3 H 0.710 -0.182 0.143 12.0

File: data/polymers/plla-alpha.cif
# Transcribed from Table 3 of the paper below (C and O as in its Table 1(b), +25 C; H refined
# from neutron WAND data). Minus signs recovered from the PDF text layer. Not a COD entry.
# The paper names the space group P1211 but prints no symmetry operators. The 2-fold screw axis
# is placed at x = 1/4, z = 1/4: of the settings that keep the chains apart, only this one gives
# the near-P212121 pseudo-symmetry (h00, 0k0 absences) the paper reports for the same structure.
data_PLLA_alpha
_publ_section_title
'Crystal Structure Analysis of Poly(L-lactic Acid) alpha Form On the basis of the 2-Dimensional Wide-Angle Synchrotron X-ray and Neutron Diffraction Measurements'
_publ_author_name 'Wasanasuk, K.; Tashiro, K.; Hanesaka, M.; Ohhara, T.; Kurihara, K.; Kuroki, R.; Tamada, T.; Ozeki, T.; Kanamoto, T.'
_journal_name_full 'Macromolecules'
_journal_volume 44
_journal_page_first 6441
_journal_year 2011
_journal_paper_doi 10.1021/ma2006624
_chemical_name_common 'Poly(L-lactic acid), alpha form (25 C)'
_chemical_formula_sum 'C3 H4 O2'
_cell_length_a 10.683
_cell_length_b 6.170
_cell_length_c 28.860
_cell_angle_alpha 90
_cell_angle_beta 90
_cell_angle_gamma 90
_symmetry_space_group_name_H-M 'P 1 21 1'
_space_group_IT_number 4
loop_
_symmetry_equiv_pos_as_xyz
x,y,z
-x+1/2,y+1/2,-z+1/2
loop_
_atom_site_label
_atom_site_type_symbol
_atom_site_fract_x
_atom_site_fract_y
_atom_site_fract_z
_atom_site_U_iso_or_equiv
C1_1 C 0.0495 -0.2477 -0.1119 0.12
C1_10 C -0.1305 0.0461 0.7955 0.12
C2_1 C 0.0316 -0.4837 -0.0968 0.15
C2_10 C -0.2272 0.1569 0.8267 0.081
C3_1 C 0.0317 -0.0977 -0.0703 0.13
C3_10 C -0.0267 -0.0030 0.8309 0.068
O4_1 O -0.0592 0.0134 -0.0655 0.12
O4_10 O 0.0758 0.0762 0.8352 0.10
O5_1 O 0.1377 -0.0799 -0.0476 0.15
O5_10 O -0.0348 -0.2006 0.8483 0.18
C1_2 C 0.1351 0.0345 -0.0034 0.096
H1_1 H 0.14 -0.23 -0.093 0.14
C2_2 C 0.2682 0.0298 0.0162 0.30
H2_1 H 0.068 -0.593 -0.124 0.05
C3_2 C 0.0309 -0.0513 0.0280 0.27
H3_1 H -0.067 -0.513 -0.089 0.17
O4_2 O -0.0008 -0.2357 0.0326 0.09
H4_1 H 0.085 -0.512 -0.065 0.09
O5_2 O 0.0060 0.1178 0.0541 0.13
H1_2 H 0.17 0.17 -0.026 0.25
C1_3 C -0.0810 0.0549 0.0910 0.100
H2_2 H 0.336 0.05 -0.012 0.18
C2_3 C -0.1305 0.2646 0.1128 0.060
H3_2 H 0.283 -0.13 0.034 0.20
C3_3 C -0.0262 -0.0645 0.1330 0.21
H4_2 H 0.280 0.16 0.041 0.22
O4_3 O 0.0849 -0.0801 0.1356 0.21
H1_3 H -0.10 -0.06 0.061 0.28
O5_3 O -0.1035 -0.1714 0.1599 0.18
H2_3 H -0.16 0.373 0.0856 0.14
C1_4 C -0.0472 -0.2648 0.2016 0.074
H3_3 H -0.054 0.34 0.132 0.02
C2_4 C -0.1548 -0.3908 0.2242 0.20
H4_3 H -0.207 0.228 0.136 0.23
C3_4 C 0.0228 -0.0812 0.2256 0.25
H1_4 H -0.02 -0.39 0.175 0.16
O4_4 O -0.0138 0.1021 0.2262 0.18
H2_4 H -0.176 -0.535 0.204 0.20
O5_4 O 0.0803 -0.1847 0.2596 0.19
H3_4 H -0.237 -0.288 0.227 0.01
C1_5 C 0.1281 -0.0461 0.2968 0.06
H4_4 H -0.126 -0.44 0.259 0.26
C2_5 C 0.2319 -0.1724 0.3220 0.064
H1_5 H 0.17 0.06 0.270 0.28
C3_5 C 0.0152 0.0273 0.3256 0.139
H2_5 H 0.31 -0.21 0.305 0.24
O4_5 O -0.0728 -0.0941 0.3257 0.30
H3_5 H 0.19 -0.32 0.341 0.18
O5_5 O 0.0499 0.1836 0.3535 0.093
H4_5 H 0.27 -0.07 0.356 0.17
C1_6 C -0.0450 0.2530 0.3863 0.13
H1_6 H -0.10 0.26 0.354 0.01
C2_6 C -0.0256 0.4852 0.4031 0.20
H2_6 H -0.030 0.598 0.3739 0.16
C3_6 C -0.0288 0.1012 0.4278 0.23
H3_6 H 0.067 0.50 0.419 0.12
O4_6 O 0.0537 -0.0306 0.4292 0.12
H4_6 H -0.096 0.53 0.429 0.02
O5_6 O -0.1316 0.0904 0.4522 0.28
H1_7 H -0.12 -0.18 0.475 0.18
C1_7 C -0.1346 -0.0348 0.4952 0.17
H2_7 H -0.335 -0.09 0.490 0.32
C2_7 C -0.2662 -0.0397 0.5163 0.23
H3_7 H -0.288 0.12 0.530 0.10
C3_7 C -0.0375 0.0424 0.5307 0.15
H4_7 H -0.267 -0.16 0.545 0.08
O4_7 O 0.0079 0.2193 0.5282 0.21
H1_8 H 0.178 0.01 0.588 0.06
O5_7 O 0.0003 -0.1202 0.5569 0.12
H2_8 H 0.231 -0.33 0.606 0.03
C1_8 C 0.0810 -0.0446 0.5942 0.058
H3_8 H 0.07 -0.39 0.612 0.30
C2_8 C 0.1380 -0.2566 0.6125 0.19
H4_8 H 0.14 -0.18 0.647 0.18
C3_8 C 0.0178 0.1074 0.6286 0.14
H1_9 H -0.044 0.31 0.69 0.12
O4_8 O -0.0931 0.0815 0.6300 0.17
H2_9 H 0.19 0.52 0.704 0.15
O5_8 O 0.0985 0.1721 0.6597 0.11
H3_9 H 0.236 0.274 0.73 0.03
C1_9 C 0.0498 0.2734 0.7017 0.12
H4_9 H -0.21 -0.06 0.80 0.12
C2_9 C 0.1590 0.3898 0.7258 0.028
H1_10 H 0.130 0.45 0.760 0.32
C3_9 C 0.0025 0.0985 0.7352 0.17
H2_10 H -0.316 0.17 0.808 0.22
O4_9 O 0.0112 -0.0938 0.7285 0.09
H3_10 H -0.195 0.320 0.836 0.08
O5_9 O -0.0952 0.1825 0.7562 0.08
H4_10 H -0.242 0.063 0.858 0.08

File: data/polymers/polyguluronic-acid.cif
# Transcribed from Table I of the paper below (checked on the page image). Not a COD entry.
# C(6) y is printed with a damaged digit ("0.?05"); 0.105 is the only value that gives a normal
# C5-C6 bond (1.5 A) and it reproduces the paper's own Fcalc (see docs/polymer-library.md).
# O6S and O6D are the carboxyl oxygens (single- and double-bonded); OW is one water per residue.
# No hydrogen atoms or displacement parameters are given. Space group P212121 is the paper's
# stated "initial choice" for this fibre structure.
data_poly_alpha_L_guluronic_acid
_publ_section_title
'Structural Components of Alginic Acid. II. The Crystalline Structure of Poly-alpha-L-Guluronic Acid. Results of X-Ray Diffraction and Polarized Infrared Studies'
_publ_author_name 'Atkins, E. D. T.; Nieduszynski, I. A.; Mackie, W.; Parker, K. D.; Smolko, E. E.'
_journal_name_full 'Biopolymers'
_journal_volume 12
_journal_page_first 1879
_journal_year 1973
_journal_paper_doi 10.1002/bip.1973.360120814
_chemical_name_common 'Poly-alpha-L-guluronic acid (alginate G-block), hydrated'
_chemical_formula_sum 'C6 H8 O6 + H2O'
_cell_length_a 8.6
_cell_length_b 8.7
_cell_length_c 10.7
_cell_angle_alpha 90
_cell_angle_beta 90
_cell_angle_gamma 90
_symmetry_space_group_name_H-M 'P 21 21 21'
_space_group_IT_number 19
loop_
_symmetry_equiv_pos_as_xyz
x,y,z
-x+1/2,-y,z+1/2
-x,y+1/2,-z+1/2
x+1/2,-y+1/2,-z
loop_
_atom_site_label
_atom_site_type_symbol
_atom_site_fract_x
_atom_site_fract_y
_atom_site_fract_z
C1 C 0.103 0.282 0.314
C2 C 0.004 0.176 0.393
C3 C -0.138 0.128 0.319
C4 C -0.094 0.061 0.194
C5 C 0.016 0.170 0.125
C6 C 0.077 0.105 0.002
O2 O -0.038 0.247 0.505
O3 O -0.234 0.258 0.300
O4 O -0.018 -0.082 0.213
O5 O 0.144 0.208 0.201
O6S O 0.003 0.156 -0.097
O6D O 0.185 0.014 -0.006
OW O -0.037 0.378 0.745

File: data/polymers/pva.cif
# Transcribed from the text of the paper below (no table; positions are given in the prose).
# Statistical model: the hydroxyl oxygen is half at each of two sites (left- and right-hand
# positions on the chain). No hydrogen atoms or displacement parameters. Not a COD entry.
data_PVA
_publ_section_title
'Crystal Structure of Polyvinyl Alcohol'
_publ_author_name 'Bunn, C. W.'
_journal_name_full 'Nature'
_journal_volume 161
_journal_page_first 929
_journal_year 1948
_journal_paper_doi 10.1038/161929a0
_chemical_name_common 'Poly(vinyl alcohol), PVA (atactic, statistical model)'
_chemical_formula_sum 'C2 H4 O'
_cell_length_a 7.81
_cell_length_b 2.52
_cell_length_c 5.51
_cell_angle_alpha 90
_cell_angle_beta 91.7
_cell_angle_gamma 90
_symmetry_space_group_name_H-M 'P 1 21/m 1'
_space_group_IT_number 11
loop_
_symmetry_equiv_pos_as_xyz
x,y,z
-x,y+1/2,-z
-x,-y,-z
x,-y+1/2,z
loop_
_atom_site_label
_atom_site_type_symbol
_atom_site_fract_x
_atom_site_fract_y
_atom_site_fract_z
_atom_site_occupancy
C1 C 0.190 0.250 0.806 1
C2 C 0.277 0.750 0.708 1
O1 O 0.451 0.750 0.782 0.5
O2 O 0.267 0.750 0.450 0.5

File: data/polymers/pvdf-alpha.cif
# Transcribed from Table III of the paper below (form II = alpha phase, TGTG chains; checked on the
# page image). Space group P21/c, b unique, as stated in the paper. Not a COD entry.
data_PVDF_alpha
_publ_section_title
'Crystal Structures of Three Crystalline Forms of Poly(vinylidene fluoride)'
_publ_author_name 'Hasegawa, R.; Takahashi, Y.; Chatani, Y.; Tadokoro, H.'
_journal_name_full 'Polymer Journal'
_journal_volume 3
_journal_page_first 600
_journal_year 1972
_journal_paper_doi 10.1295/polymj.3.600
_chemical_formula_sum 'C2 H2 F2'
_chemical_name_common 'Poly(vinylidene fluoride), alpha phase (form II)'
_cell_length_a 4.96
_cell_length_b 9.64
_cell_length_c 4.62
_cell_angle_alpha 90
_cell_angle_beta 90
_cell_angle_gamma 90
_symmetry_space_group_name_H-M 'P 1 21/c 1'
_space_group_IT_number 14
loop_
_symmetry_equiv_pos_as_xyz
x,y,z
-x,y+1/2,-z+1/2
-x,-y,-z
x,-y+1/2,z+1/2
loop_
_atom_site_label
_atom_site_type_symbol
_atom_site_fract_x
_atom_site_fract_y
_atom_site_fract_z
_atom_site_B_iso_or_equiv
C1 C 0.238 0.183 0.825 4.0
C2 C 0.308 0.186 0.150 5.0
F1 F 0.218 0.070 0.276 3.5
F2 F 0.576 0.178 0.185 7.0
H1 H 0.366 0.096 0.760 3.5
H2 H 0.021 0.166 0.806 7.0

File: data/polymers/pvdf-beta.cif
# Transcribed from Table I(b) of the paper below (form I = beta phase, statistically disordered
# model with chain deflection sigma = 7 deg, checked on the page image). Atoms off the mirror plane
# x = 0 have occupancy 1/2: the mirror image of each deflected chain occupies the same site.
# No displacement parameters are listed. Not a COD entry.
data_PVDF_beta
_publ_section_title
'Crystal Structures of Three Crystalline Forms of Poly(vinylidene fluoride)'
_publ_author_name 'Hasegawa, R.; Takahashi, Y.; Chatani, Y.; Tadokoro, H.'
_journal_name_full 'Polymer Journal'
_journal_volume 3
_journal_page_first 600
_journal_year 1972
_journal_paper_doi 10.1295/polymj.3.600
_chemical_formula_sum 'C2 H2 F2'
_chemical_name_common 'Poly(vinylidene fluoride), beta phase (form I)'
_cell_length_a 8.58
_cell_length_b 4.91
_cell_length_c 2.56
_cell_angle_alpha 90
_cell_angle_beta 90
_cell_angle_gamma 90
_symmetry_space_group_name_H-M 'C m 2 m'
_space_group_IT_number 38
loop_
_symmetry_equiv_pos_as_xyz
x,y,z
-x,y,z
x,y,-z
-x,y,-z
x+1/2,y+1/2,z
-x+1/2,y+1/2,z
x+1/2,y+1/2,-z
-x+1/2,y+1/2,-z
loop_
_atom_site_label
_atom_site_type_symbol
_atom_site_fract_x
_atom_site_fract_y
_atom_site_fract_z
_atom_site_occupancy
C1 C 0.0 0.0 0.0 1
C2 C 0.012 0.173 0.500 0.5
F2a F 0.148 0.305 0.500 0.5
F2b F -0.102 0.359 0.500 0.5
H1a H 0.094 -0.149 0.0 0.5
H1b H -0.112 -0.111 0.0 0.5
